Repository: bolinliao/mce_database

File: 725_updated.csv (part 2 of 4)
Material,Magnetic Entropy Change,Magnetic Field,Curie Temperature,source,Number,Article Title,Source Title,DOI,mpid
TbCr2Si2C,14.6,0-50 kOe,16.6,table_only1953.txt,564,"Structural, magnetic, and cryogenic magnetocaloric properties in the quaternary rare earths (RE) based RECr2Si2C (RE = Gd, Tb, Dy) compounds",JOURNAL OF ALLOYS AND COMPOUNDS,10.1016/j.jallcom.2021.162777,mp-1206333
TbPdAl,11.4,0-5 T,,table_only_1stcheck957.txt,385,Metamagnetic transition and magnetocaloric effect in antiferromagnetic TbPdAl compound,JOURNAL OF MAGNETISM AND MAGNETIC MATERIALS,10.1016/j.jmmm.2011.05.042,mp-3197
ScMnO3,1.4mol,,129,table_only1961.txt,511,"STRUCTURE, MAGNETIC-SUSCEPTIBILITY AND HEAT-CAPACITY OF SCMNO3",JOURNAL OF ALLOYS AND COMPOUNDS,10.1016/0925-8388(94)01458-2,mp-18954
Gd3Ni6Ga2,4.9,50 kOe,104,table_only1967.txt,256,Successive magnetic transitions and broad refrigeration temperature span of Gd3Ni6Ga2,JOURNAL OF SOLID STATE CHEMISTRY,10.1016/j.jssc.2022.123502,mp-1191116
TbNi4Si,14.52,4 T,,table_only1968.txt,572,"Electronic and magnetic properties of TbNi4Si: Ab initio calculations, mean field approximation and Monte Carlo simulation",JOURNAL OF SOLID STATE CHEMISTRY,10.1016/j.jssc.2016.04.036,mp-1070859
TmMnO3,8.73,70 kOe,,table_only_1stcheck971.txt,392,Rotating field entropy change in hexagonal TmMnO3 single crystal with anisotropic paramagnetic response,PHYSICAL REVIEW B,10.1103/PhysRevB.85.214426,mp-554211
LCSM,7.12,5 T,,table_only_1stcheck979.txt,247,Large magnetocaloric effect in La-based manganite composites near room temperature,JOURNAL OF THERMAL ANALYSIS AND CALORIMETRY,10.1007/s10973-022-11522-1,mp-6015
LSMN,3.9,5 T,,table_only_1stcheck979.txt,248,Large magnetocaloric effect in La-based manganite composites near room temperature,JOURNAL OF THERMAL ANALYSIS AND CALORIMETRY,10.1007/s10973-022-11522-1,mp-6015
Dy2PdSi3,16.6,5 T,,table_only_1stcheck990.txt,41,"Magnetic properties and magnetocaloric effect in the R2PdSi3 (R = Gd, Dy and Er) compounds",JOURNAL OF ALLOYS AND COMPOUNDS,10.1016/j.jallcom.2014.11.174,mp-1213111
Er2PdSi3,22,5 T,,table_only_1stcheck990.txt,83,"Magnetic properties and magnetocaloric effect in the R2PdSi3 (R = Gd, Dy and Er) compounds",JOURNAL OF ALLOYS AND COMPOUNDS,10.1016/j.jallcom.2014.11.174,mp-1212897
TbCoC2,15.3,5 T,28,table_only_1stcheck2009.txt,370,Large reversible magnetocaloric effect in TbCoC2 in low magnetic field,APPLIED PHYSICS LETTERS,10.1063/1.2948900,mp-5106
TbCoC2,7.8,2 T,28,table_only_1stcheck2009.txt,371,Large reversible magnetocaloric effect in TbCoC2 in low magnetic field,APPLIED PHYSICS LETTERS,10.1063/1.2948900,mp-5106
DyMn2Si2,8.2,50 kOe,,table_only_1stcheck2010.txt,66,Magnetic and magnetocaloric properties of DyMn2Si2 compound with multiple magnetic phase transition,JOURNAL OF MAGNETISM AND MAGNETIC MATERIALS,10.1016/j.jmmm.2016.10.019,mp-4985
Dy3NiSi2,3.6,0-2 T ,,table_only_1stcheck2016.txt,45,"Multiple transitions and wide refrigeration temperature range in R3NiSi2 (R = Tb, Dy) compounds",JOURNAL OF MAGNETISM AND MAGNETIC MATERIALS,10.1016/j.jmmm.2020.166551,mp-1192305
Dy3NiSi2,10.8,0-7 T ,,table_only_1stcheck2016.txt,46,"Multiple transitions and wide refrigeration temperature range in R3NiSi2 (R = Tb, Dy) compounds",JOURNAL OF MAGNETISM AND MAGNETIC MATERIALS,10.1016/j.jmmm.2020.166551,mp-1192305
Tb3NiSi2,4.5,0-2 T ,,table_only_1stcheck2016.txt,363,"Multiple transitions and wide refrigeration temperature range in R3NiSi2 (R = Tb, Dy) compounds",JOURNAL OF MAGNETISM AND MAGNETIC MATERIALS,10.1016/j.jmmm.2020.166551,mp-1190904
Tb3NiSi2,11.1,0-7 T ,,table_only_1stcheck2016.txt,364,"Multiple transitions and wide refrigeration temperature range in R3NiSi2 (R = Tb, Dy) compounds",JOURNAL OF MAGNETISM AND MAGNETIC MATERIALS,10.1016/j.jmmm.2020.166551,mp-1190904
SmNi4Si,1,50 kOe,17,table_only_1stcheck2027.txt,342,Giant magnetic coercivity in orthorhombic YNi4Si-type SmNi4Si compound,JOURNAL OF SOLID STATE CHEMISTRY,10.1016/j.jssc.2015.07.012,mp-1070955
Dy2BaCuO5,8.3,0-7 T,,table_only_1stcheck2028.txt,26,Large reversible normal and inverse magneto-caloric effects in the RE2BaCuO5 (RE = Dy and Er) compounds,JOURNAL OF ALLOYS AND COMPOUNDS,10.1016/j.jallcom.2017.11.146,mp-22550
Er2BaCuO5,9.6,0-7 T,,table_only_1stcheck2028.txt,77,Large reversible normal and inverse magneto-caloric effects in the RE2BaCuO5 (RE = Dy and Er) compounds,JOURNAL OF ALLOYS AND COMPOUNDS,10.1016/j.jallcom.2017.11.146,mp-505808
GdCr2Si2,14.1,5.0 T,,table_only_1stcheck2034.txt,177,Magnetic properties and magnetocaloric effect of GdCr2Si2 compound under hydrostatic pressure,JOURNAL OF ALLOYS AND COMPOUNDS,10.1016/j.jallcom.2013.04.081,mp-610787
GdCr2Si2,15,5 T,,table_only_1stcheck2034.txt,178,Magnetic properties and magnetocaloric effect of GdCr2Si2 compound under hydrostatic pressure,JOURNAL OF ALLOYS AND COMPOUNDS,10.1016/j.jallcom.2013.04.081,mp-610787
GdCr2Si2,14.9,5 T,,table_only_1stcheck2034.txt,179,Magnetic properties and magnetocaloric effect of GdCr2Si2 compound under hydrostatic pressure,JOURNAL OF ALLOYS AND COMPOUNDS,10.1016/j.jallcom.2013.04.081,mp-610787
FeMnO3,1.5,90 kOe,,table_only_1stcheck2051.txt,129,Magnetic and magnetocaloric properties of FeMnO3,CERAMICS INTERNATIONAL,10.1016/j.ceramint.2015.04.017,mp-674482
Ho2Pd2Pb,17.8,8 T,,table_only_1stcheck2055.txt,214,Large magnetocaloric effect in Ho2Pd2Pb,MATERIALS TODAY COMMUNICATIONS,10.1016/j.mtcomm.2022.103327,mp-31089
ErNiSi2,27.9,0-5 T,3,table_only_1stcheck2056.txt,98,"Magnetic properties and magnetocaloric effects of RNiSi2 (R= Gd, Dy, Ho, Er, Tm) compounds",AIP ADVANCES,10.1063/1.5007018,mp-12382
Ce5Ge4,9,90 kOe,12,table_only_1stcheck2082.txt,9,Magnetic properties of the intermetallic compound Ce5Ge4,PHYSICA B-CONDENSED MATTER,10.1016/j.physb.2009.07.111,mp-1200696
Sr2DyTaO6,10.55,0-70 kOe,,table_only_1stcheck2088.txt,347,"Magnetic and Magnetocaloric Properties in Sr2RETaO6 (RE = Dy, Ho, and Er) Compounds",JOURNAL OF ELECTRONIC MATERIALS,10.1007/s11664-022-09893-0,mp-1208889
Sr2ErTaO6,8.56,0-70 kOe,,table_only_1stcheck2088.txt,348,"Magnetic and Magnetocaloric Properties in Sr2RETaO6 (RE = Dy, Ho, and Er) Compounds",JOURNAL OF ELECTRONIC MATERIALS,10.1007/s11664-022-09893-0,mp-1208927
Sr2HoTaO6,10.18,0-70 kOe,,table_only_1stcheck2088.txt,350,"Magnetic and Magnetocaloric Properties in Sr2RETaO6 (RE = Dy, Ho, and Er) Compounds",JOURNAL OF ELECTRONIC MATERIALS,10.1007/s11664-022-09893-0,mp-1189408
DyCoGe,11.5,5 T,175,table_only_1stcheck2130.txt,57,"Complex magnetic properties and large magnetocaloric effects in RCoGe (R=Tb, Dy) compounds",AIP ADVANCES,10.1063/1.5007114,mp-1102863
TbCoGe,14.5,5 T,16,table_only_1stcheck2130.txt,372,"Complex magnetic properties and large magnetocaloric effects in RCoGe (R=Tb, Dy) compounds",AIP ADVANCES,10.1063/1.5007114,mp-21144
Nd5Si3,5,50 kOe,112,table_only_1stcheck2134.txt,290,Magnetic properties and magnetocaloric effect in Nd5Si3 compound,JOURNAL OF APPLIED PHYSICS,10.1063/1.3359811,mp-567735
Nd5Si3,4.3,7 T,,table_only_1stcheck2137.txt,291,"Magnetic transition and magnetocaloric effect of R-5(Si, Sn)(3) (R = Pr, Nd) alloys",SOLID STATE COMMUNICATIONS,10.1016/j.ssc.2021.114593,mp-567735
Pr5Si3,12.1,7 T,,table_only_1stcheck2137.txt,322,"Magnetic transition and magnetocaloric effect of R-5(Si, Sn)(3) (R = Pr, Nd) alloys",SOLID STATE COMMUNICATIONS,10.1016/j.ssc.2021.114593,mp-1105764
DyTiSi,7.26.1 J/mol K,nan T,,table_only_1stcheck2141.txt,73,Heat Capacity Study of Magnetic Transition in TbTiSi and DyTiSi Compounds,"SOLID STATE PHYSICS: PROCEEDINGS OF THE 55TH DAE SOLID STATE PHYSICS SYMPOSIUM 2010, PTS A AND B",10.1063/1.3606274,mp-20954
TbTiSi,6.16.1 J/mol K,nan T,,table_only_1stcheck2141.txt,387,Heat Capacity Study of Magnetic Transition in TbTiSi and DyTiSi Compounds,"SOLID STATE PHYSICS: PROCEEDINGS OF THE 55TH DAE SOLID STATE PHYSICS SYMPOSIUM 2010, PTS A AND B",10.1063/1.3606274,mp-22532
GdInO3,18.37,0-70 kOe,,table_only_1stcheck2144.txt,185,Magnetic and magnetocaloric effect in a stuffed honeycomb polycrystalline antiferromagnet GdInO3,CHINESE PHYSICS B,10.1088/1674-1056/ac43a1,mp-1212640
Glassy Gd4Co3,7.21,50 kOe,,table_only_1stcheck2155.txt,199,Magnetic behavior of Gd4Co3 metallic glass,JOURNAL OF MAGNETISM AND MAGNETIC MATERIALS,10.1016/j.jmmm.2012.09.002,mp-2878
Glassy Gd4Co3,3.81,20 kOe,,table_only_1stcheck2155.txt,200,Magnetic behavior of Gd4Co3 metallic glass,JOURNAL OF MAGNETISM AND MAGNETIC MATERIALS,10.1016/j.jmmm.2012.09.002,mp-2878
TbMn2Ge2,24.02,7 T,95,table_only_1stcheck2158.txt,377,"Anisotropic magnetic property, magnetostriction, and giant magnetocaloric effect with plateau behavior in TbMn2Ge2 single crystal",SCIENTIFIC REPORTS,10.1038/s41598-022-23661-4,mp-22486
GdTiO3,0.1J/cm(3) K,5 T,33,table_only_1stcheck2164.txt,197,Magnetocaloric effect in single crystal GdTiO3,CRYOGENICS,10.1016/j.cryogenics.2019.05.008,mp-510278
CeCo4B,0.361,1 T,291,table_only_1stcheck2169.txt,11,Magnetocaloric effect in CeCo4B compound,JOURNAL OF ALLOYS AND COMPOUNDS,10.1016/j.jallcom.2007.11.035,mp-21878
DyMn2O5,11.09,70 kOe,,table_only_1stcheck2176.txt,65,"Theoretical study of the electronic structure, magnetic and magnetocaloric properties of the DyMn2O5 multiferroic",JOURNAL OF MAGNETISM AND MAGNETIC MATERIALS,10.1016/j.jmmm.2021.167890,mp-18601
Er2MoO6,15.3,nan T,,table_only_1stcheck2217.txt,80,Structural and cryogenic magnetic properties of the RE2MoO6 (RE = Er and Ho) compounds,CERAMICS INTERNATIONAL,10.1016/j.ceramint.2022.11.013,mp-31122
Ho2MoO6,15.8,nan T,,table_only_1stcheck2217.txt,208,Structural and cryogenic magnetic properties of the RE2MoO6 (RE = Er and Ho) compounds,CERAMICS INTERNATIONAL,10.1016/j.ceramint.2022.11.013,mp-16811
ErCo2,33,0-5 T,,table_only_1stcheck2222.txt,86,Tunable magnetic and magnetocaloric properties by thermal annealing in ErCo2 atomized particles,JOURNAL OF ALLOYS AND COMPOUNDS,10.1016/j.jallcom.2022.168040,mp-537
Dy2MoO6,17.22,0-5 T,,table_only_1stcheck2236.txt,34,"Structural, magnetic and magnetocaloric properties of the rare earth (RE) molybdate RE2MoO6 (RE = Dy, Tb and Gd) oxides",CERAMICS INTERNATIONAL,10.1016/j.ceramint.2022.07.088,mp-17822
Gd2MoO6,27.68,0-5 T,,table_only_1stcheck2236.txt,148,"Structural, magnetic and magnetocaloric properties of the rare earth (RE) molybdate RE2MoO6 (RE = Dy, Tb and Gd) oxides",CERAMICS INTERNATIONAL,10.1016/j.ceramint.2022.07.088,mp-582797
Tb2MoO6,17.03,0-5 T,,table_only_1stcheck2236.txt,357,"Structural, magnetic and magnetocaloric properties of the rare earth (RE) molybdate RE2MoO6 (RE = Dy, Tb and Gd) oxides",CERAMICS INTERNATIONAL,10.1016/j.ceramint.2022.07.088,mp-18340
SmNi5,0.59,0-1 T,29,table_only_1stcheck2238.txt,343,Structural and Magnetic Properties and Magnetocaloric Effect in SmNi5 Compound,IEEE TRANSACTIONS ON MAGNETICS,10.1109/TMAG.2018.2868251,mp-1075
Dy2Cu2O5,12,nan T,10.3,table_only_1stcheck2249.txt,30,Magnetic properties and magnetocaloric effect in metamagnetic RE2Cu2O5 (RE = Dy and Ho) cuprates,JOURNAL OF ALLOYS AND COMPOUNDS,10.1016/j.jallcom.2015.10.289,mp-771141
Ho2Cu2O5,12.4,nan T,13.5,table_only_1stcheck2249.txt,206,Magnetic properties and magnetocaloric effect in metamagnetic RE2Cu2O5 (RE = Dy and Ho) cuprates,JOURNAL OF ALLOYS AND COMPOUNDS,10.1016/j.jallcom.2015.10.289,mp-5029
TbScO3,23.71,50 kOe,,table_only_1stcheck2257.txt,386,Giant conventional and rotating magnetocaloric effects in TbScO3 single crystal,JOURNAL OF ALLOYS AND COMPOUNDS,10.1016/j.jallcom.2021.162447,mp-31119
DyB2,17,5.0 T,,table_only_1stcheck2261.txt,50,Reversible magnetocaloric effect and refrigeration capacity enhanced by two successive magnetic transitions in DyB2,SCIENCE CHINA-TECHNOLOGICAL SCIENCES,10.1007/s11431-011-4684-6,mp-2057
DyB2,7.4,2.0 T,,table_only_1stcheck2261.txt,51,Reversible magnetocaloric effect and refrigeration capacity enhanced by two successive magnetic transitions in DyB2,SCIENCE CHINA-TECHNOLOGICAL SCIENCES,10.1007/s11431-011-4684-6,mp-2057
Gd2CoSi2,3,,213,table_only_1stcheck2266.txt,142,Magnetic properties and magnetocaloric effect of Sc2CoSi2-type Gd2CoSi2 and Gd2CoGe2 compounds,INTERMETALLICS,10.1016/j.intermet.2011.10.009,mp-1080595
ErAl,16.4,0-5 T,,table_only_1stcheck2295.txt,85,Magnetic and magnetocaloric properties of equiatomic alloys RAl (R = Ho and Er),JOURNAL OF ALLOYS AND COMPOUNDS,10.1016/j.jallcom.2014.01.202,mp-1188739
HoAl,22.5,0-5 T,20,table_only_1stcheck2295.txt,228,Magnetic and magnetocaloric properties of equiatomic alloys RAl (R = Ho and Er),JOURNAL OF ALLOYS AND COMPOUNDS,10.1016/j.jallcom.2014.01.202,mp-1188420
Ce4Sb3,8.9,5 T,5,table_only_1stcheck2325.txt,8,Understanding the magnetic ground state of rare-earth intermetallic compound Ce4Sb3: Magnetization and neutron diffraction studies,JOURNAL OF MAGNETISM AND MAGNETIC MATERIALS,10.1016/j.jmmm.2008.08.102,mp-20680
EuSe,37.5,5 T,,table_only_1stcheck2356.txt,101,Giant and isotropic low temperature magnetocaloric effect in magnetic semiconductor EuSe,APPLIED PHYSICS LETTERS,10.1063/1.4802260,mp-21009
Dy6FeSb2,6.9,Up to 5 T,129-370,table_only_1stcheck2357.txt,48,"Tailoring the magnetocaloric, magnetic and thermal properties of Dy-6(Fe,Mn)X2 intermetallics (X=Sb, Te, Bi)",JOURNAL OF ALLOYS AND COMPOUNDS,10.1016/j.jallcom.2021.161849,mp-4189
Tb3Co2Ge3,10.9,50.0 kOe,,table_only_1stcheck2380.txt,360,"Magnetic ordering of Hf3Ni2Si3-type {Sm, Tb, Er}(3)Co2Ge3 and {Tb, Ho} 3Ni2Ge3 compounds",JOURNAL OF MAGNETISM AND MAGNETIC MATERIALS,10.1016/j.jmmm.2016.10.036,mp-1188989
AlFe2B2,7.65,0-5 T,290,table_only_1stcheck2385.txt,2,"Magnetic properties, magnetocaloric effect and cooling performance of AlFe2B2 compound: Ab initio, Monte Carlo and numerical modeling study",MATERIALS SCIENCE AND ENGINEERING B-ADVANCED FUNCTIONAL SOLID-STATE MATERIALS,10.1016/j.mseb.2020.114935,mp-3805
NdMn2Ge2,1.1,2 T,328,table_only_1stcheck2399.txt,303,Effects of size reduction on the magnetic and magnetocaloric properties of NdMn2Ge2 nanoparticles prepared by high-energy ball milling,PHYSICA STATUS SOLIDI B-BASIC SOLID STATE PHYSICS,10.1002/pssb.201451127,mp-21420
Ho2BaCuO5,10.4,7 T,,table_only_1stcheck2418.txt,204,Structure and cryogenic magnetic properties in Ho2BaCuO5 cuprate,CERAMICS INTERNATIONAL,10.1016/j.ceramint.2017.10.143,mp-17878
AlFe2B2,6.95,nan T,302,table_only_1stcheck2421.txt,3,Effect of the FeB Impurity on the Magnetic Properties of the Intermetallic Compound AlFe2B2,JOURNAL OF THE KOREAN PHYSICAL SOCIETY,10.3938/jkps.77.824,mp-3805
Dendrimer,4.16,0.6 T,305,table_only_1stcheck2423.txt,24,The theoretical study of the magneto-caloric effect in a nano-structure formed on a Dendrimer structure,APPLIED PHYSICS A-MATERIALS SCIENCE & PROCESSING,10.1007/s00339-020-04026-y,mp-1
PrSi,13.7,1 - 5 T,55,table_only_1stcheck2463.txt,328,"Electronic, magnetic and magneto-caloric properties in intermetallic compound PrSi",PHASE TRANSITIONS,10.1080/01411594.2020.1844201,mp-9968
La2CoMnO6,4,nan T,232,table_only_1stcheck2473.txt,249,Magnetocaloric Effect in Double Pervoskite La2CoMnO6,"SOLID STATE PHYSICS, PTS 1 AND 2",10.1063/1.4710458,mp-19208
Ho7Rh3,3.06,5 T,-10,table_only_1stcheck2476.txt,226,"Successive magnetic transitions and magnetocaloric effects in intermetallic compounds RE7Rh3 (RE = Nd, Ho)",JOURNAL OF ALLOYS AND COMPOUNDS,10.1016/j.jallcom.2020.156379,mp-1106336
Nd7Rh3,6.4,5 T,38.6,table_only_1stcheck2476.txt,292,"Successive magnetic transitions and magnetocaloric effects in intermetallic compounds RE7Rh3 (RE = Nd, Ho)",JOURNAL OF ALLOYS AND COMPOUNDS,10.1016/j.jallcom.2020.156379,mp-1189498
DyNi4Si,14.5,9 T,11,table_only_1stcheck2477.txt,67,Magnetic Properties and Magnetocaloric Effect of DyNi4Si,ACTA PHYSICA POLONICA A,10.12693/APhysPolA.126.162,mp-1077126
MnPS3,12.8,9 T,9,table_only_1stcheck2480.txt,277,Abnormal magnetic behaviors and large magnetocaloric effect in MnPS3 nanoparticles,JOURNAL OF APPLIED PHYSICS,10.1063/1.3679409,mp-8613
HoMnO3,13.1,7 T,,table_only_1stcheck2492.txt,237,Magnetocaloric effect in HoMnO3 crystal,APPLIED PHYSICS LETTERS,10.1063/1.3386541,mp-19056
NdCo2,7.33,5 T,102,table_only_1stcheck2497.txt,295,Magnetocaloric effect and critical exponent analysis around magnetic phase transition in NdCo2 compound,JOURNAL OF PHYSICS D-APPLIED PHYSICS,10.1088/1361-6463/ab8c7f,mp-445
ErGa,21.3,5 T,30,table_only_1stcheck2510.txt,97,Large reversible magnetocaloric effect caused by two successive magnetic transitions in ErGa compound,APPLIED PHYSICS LETTERS,10.1063/1.3233925,mp-1018077
CdCr2Se4,1.5,nan kOe,,table_only_1stcheck2522.txt,6,Magnetocaloric effect and inhomogeneity of CdCr2Se4 and HgCr2Se4 single crystals,JOURNAL OF MAGNETISM AND MAGNETIC MATERIALS,10.1016/j.jmmm.2015.03.093,mp-22605
HgCr2Se4,1.5,nan kOe,,table_only_1stcheck2522.txt,202,Magnetocaloric effect and inhomogeneity of CdCr2Se4 and HgCr2Se4 single crystals,JOURNAL OF MAGNETISM AND MAGNETIC MATERIALS,10.1016/j.jmmm.2015.03.093,mp-5602
MnCoGe,50,5.0 T,,table_only_1stcheck2523.txt,274,Comparative phase transformation and magnetocaloric effect study of Co and Mn substitution by Cu in MnCoGe compounds,JOURNAL OF ALLOYS AND COMPOUNDS,10.1016/j.jallcom.2018.10.040,mp-20565
EuTiO3,40.3,5 T,,table_only_1stcheck2525.txt,104,Observation of giant magnetocaloric effect in EuTi1-xCrxO3,JOURNAL OF ALLOYS AND COMPOUNDS,10.1016/j.jallcom.2015.07.176,mp-22246
HoMnO3,8.9,nan T,17.7,table_only_1stcheck2529.txt,238,"Study of structural, magnetic, and magnetocaloric properties of Ho1-xCaxMnO3",APPLIED PHYSICS A-MATERIALS SCIENCE & PROCESSING,10.1007/s00339-021-04991-y,mp-19056
SrGd2O4,20.39,0-5 T,0,table_only_1stcheck2534.txt,352,Magnetic structure and magnetocaloric properties of SrGd2O4 prepared by solid-state method,APPLIED PHYSICS A-MATERIALS SCIENCE & PROCESSING,10.1007/s00339-022-06255-9,mp-3523
Fe3AlN,3.355,5 T,780,table_only_1stcheck2544.txt,110,Magnetic energy product and magnetocaloric effect in Fe3AlN anti-perovskite nitride material,SOLID STATE COMMUNICATIONS,10.1016/j.ssc.2021.114451,mp-1206767
Mn3NiN,54,nan T,,table_only_1stcheck2545.txt,270,Magnetic structure and lattice contraction in Mn3NiN,JOURNAL OF APPLIED PHYSICS,10.1063/1.4822023,mp-20362
DyFe2Si2,16.08,nan T,,table_only_1stcheck2563.txt,61,Magnetic properties and cryogenic magneto-caloric effect in the antiferromagnetic REFe2Si2 (RE = Dy and Tb) compounds,APPLIED PHYSICS A-MATERIALS SCIENCE & PROCESSING,10.1007/s00339-022-06050-6,mp-4939
TbFe2Si2,9.88,nan T,,table_only_1stcheck2563.txt,374,Magnetic properties and cryogenic magneto-caloric effect in the antiferromagnetic REFe2Si2 (RE = Dy and Tb) compounds,APPLIED PHYSICS A-MATERIALS SCIENCE & PROCESSING,10.1007/s00339-022-06050-6,mp-5399
HoMnO3,2,2 T,72,table_only_1stcheck2565.txt,239,"Magnetic, thermal and magnetocaloric studies of polycrystalline HoMnO3 compound",APPLIED PHYSICS A-MATERIALS SCIENCE & PROCESSING,10.1007/s00339-019-2776-5,mp-19056
TbMnO3,17.8,8 T,,table_only_1stcheck2580.txt,379,"A theoretical study of the electronic, magnetic and magnetocaloric properties of the TbMnO3 multiferroic",JOURNAL OF MAGNETISM AND MAGNETIC MATERIALS,10.1016/j.jmmm.2021.168397,mp-22055
ErCu2,14.9,nan kOe,,table_only_1stcheck2583.txt,89,Magnetic And Magnetocaloric Properties Of The Intermetallic Compound ErCu2,61ST DAE-SOLID STATE PHYSICS SYMPOSIUM,10.1063/1.4980779,mp-1024991
Gd3RuO7,8.12,0-5 T,,table_only_1stcheck2590.txt,158,"Structural, magnetic and magnetocaloric properties in the rare earth ruthenate RE3RuO7 (RE = Pr, Nd, Gd and Tb) oxides with fluorite related structure",CERAMICS INTERNATIONAL,10.1016/j.ceramint.2022.08.265,mp-17237
Nd3RuO7,2.18,0-5 T,,table_only_1stcheck2590.txt,288,"Structural, magnetic and magnetocaloric properties in the rare earth ruthenate RE3RuO7 (RE = Pr, Nd, Gd and Tb) oxides with fluorite related structure",CERAMICS INTERNATIONAL,10.1016/j.ceramint.2022.08.265,mp-17753
Pr3RuO7,1.35,0-5 T,,table_only_1stcheck2590.txt,320,"Structural, magnetic and magnetocaloric properties in the rare earth ruthenate RE3RuO7 (RE = Pr, Nd, Gd and Tb) oxides with fluorite related structure",CERAMICS INTERNATIONAL,10.1016/j.ceramint.2022.08.265,mp-5433
Tb3RuO7,7.78,0-5 T,,table_only_1stcheck2590.txt,367,"Structural, magnetic and magnetocaloric properties in the rare earth ruthenate RE3RuO7 (RE = Pr, Nd, Gd and Tb) oxides with fluorite related structure",CERAMICS INTERNATIONAL,10.1016/j.ceramint.2022.08.265,mp-1191047
Ce5Ge4,11.6,5 T,11.5,table_only_1stcheck2613.txt,10,"Phase relationships, and structural, magnetic, and magnetocaloric properties in the Ce5Si4-Ce5Ge4 system",JOURNAL OF APPLIED PHYSICS,10.1063/1.3276211,mp-1200696
PdNMn3,28.3,nan T,,table_only_1stcheck2616.txt,313,Giant reversible barocaloric effect with low hysteresis in antiperovskite PdNMn3 compound,SCRIPTA MATERIALIA,10.1016/j.scriptamat.2021.114049,mp-10198
NdMn2Si2,27,5 T,36,table_only_1stcheck2633.txt,304,Magnetic properties and magnetocaloric effect of NdMn2-xTixSi2 compounds,JOURNAL OF PHYSICS D-APPLIED PHYSICS,10.1088/0022-3727/46/44/445002,mp-3018
GdGa,4.81,5.0 T,183,table_only_1stcheck2634.txt,184,Magnetic properties and magnetocaloric effect of GdGa compound,JOURNAL OF ALLOYS AND COMPOUNDS,10.1016/j.jallcom.2008.01.115,mp-20353
TbCo2Si2,1.8,5 T,,table_only_1stcheck2636.txt,369,Magnetic and Magnetocaloric Properties in TbCo2Si2 Alloy,DAE SOLID STATE PHYSICS SYMPOSIUM 2019,10.1063/5.0017665,mp-3292
HoFeAl,7,5 T,87,table_only_1stcheck2646.txt,235,"Large magnetic refrigerant capacity of HoFe1-xCoxAl (x=0, 0.3) compounds",RARE METALS,10.1007/s12598-016-0829-x,mp-1223944
SrCoO3,2.89,5 T,300,table_only_1stcheck2649.txt,351,Magnetic cooling and critical exponents at near room temperature: The SrCoO3 perovskite,CHEMICAL PHYSICS LETTERS,10.1016/j.cplett.2021.139269,mp-505766
ErCu2Si2,22.8,0 to 5 T,,table_only_1stcheck2660.txt,90,"Magnetic properties and magnetocaloric effect in the RCu2Si2 and RCu2Ge2 (R = Ho, Er) compounds",JOURNAL OF APPLIED PHYSICS,10.1063/1.4864419,mp-4305
ErCu2Si2,8.3,1 T,,table_only_1stcheck2660.txt,91,"Magnetic properties and magnetocaloric effect in the RCu2Si2 and RCu2Ge2 (R = Ho, Er) compounds",JOURNAL OF APPLIED PHYSICS,10.1063/1.4864419,mp-4305
ErCu2Si2,15.8,2 T,,table_only_1stcheck2660.txt,92,"Magnetic properties and magnetocaloric effect in the RCu2Si2 and RCu2Ge2 (R = Ho, Er) compounds",JOURNAL OF APPLIED PHYSICS,10.1063/1.4864419,mp-4305
TbNi4Si,9.95,50 kOe,30,table_only_1stcheck2669.txt,383,"Magnetic ordering and coercivity of {Y, Tb}Ni4Si, NdNi3TSi (T = Mn - Cu) and Sm1-xTbxNi3FeSi solid solutions",JOURNAL OF SOLID STATE CHEMISTRY,10.1016/j.jssc.2018.05.019,mp-1070859
HoNiAl,23.6,50 kOe,14,table_only_1stcheck2685.txt,240,"Effect of magnetic polarons on the magnetic, magnetocaloric, and magnetoresistance properties of the intermetallic compound HoNiAl",JOURNAL OF APPLIED PHYSICS,10.1063/1.2724740,mp-2909
FeNb,8.65J mol(-1) K-1,5 T,43,table_only_1stcheck2700.txt,130,Dinuclear molecular magnets with unblocked magnetic connectivity: magnetocaloric effect,RSC ADVANCES,10.1039/c8ra01609g,mp-1221111
La2NiMnO6,1.17,5 T,,table_only_1stcheck2707.txt,250,"Influence of K addition on the magnetic and magnetocaloric properties of La2-xKxNiMnO6 (x=0, 0.2 and 0.4) double perovskite",PHYSICA C-SUPERCONDUCTIVITY AND ITS APPLICATIONS,10.1016/j.physc.2018.05.015,mp-1188812
NdCo4Ga,0.62,1.5 T,405,table_only_1stcheck2731.txt,299,Structural and magnetic properties of Dy(1-x)Nc(1-x)Co(4)Ga compounds,JOURNAL OF ALLOYS AND COMPOUNDS,10.1016/j.jallcom.2010.01.122,mp-1210011
DyTiO3,15.88,2 and 5 T,65,table_only_1stcheck2747.txt,72,Large magnetocaloric properties in single-crystal dysprosium titanate,MATERIALS LETTERS,10.1016/j.matlet.2011.12.065,mp-779599
ErSi,14.8,0-5 T,,table_only_1stcheck2760.txt,99,Magnetocaloric Effect in ErSi Compound,IEEE TRANSACTIONS ON MAGNETICS,10.1109/TMAG.2011.2153837,mp-378
NdCu2Si2,5.9,7 T,13.6,table_only_1stcheck2787.txt,301,Magnetic properties and magnetocaloric effect (MCE) in the rare-earths (RE) based RECu2Si2 (RE = Nd and Pr) compounds,SOLID STATE COMMUNICATIONS,10.1016/j.ssc.2022.114696,mp-2877
PrCu2Si2,8,7 T,3.5,table_only_1stcheck2787.txt,327,Magnetic properties and magnetocaloric effect (MCE) in the rare-earths (RE) based RECu2Si2 (RE = Nd and Pr) compounds,SOLID STATE COMMUNICATIONS,10.1016/j.ssc.2022.114696,mp-4014
NdCo2B2,4.5,20 kOe,27,table_only_1stcheck2798.txt,296,Magnetic properties and magnetocaloric effect in NdCo2B2 compound,JOURNAL OF PHYSICS D-APPLIED PHYSICS,10.1088/0022-3727/42/14/145003,mp-5553
NdCo2B2,8.3,70 kOe,27,table_only_1stcheck2798.txt,297,Magnetic properties and magnetocaloric effect in NdCo2B2 compound,JOURNAL OF PHYSICS D-APPLIED PHYSICS,10.1088/0022-3727/42/14/145003,mp-5553
NdGa,15.5,0-5 T,42,table_only_1stcheck2800.txt,302,Large magnetocaloric effect of NdGa compound due to successive magnetic transitions,AIP ADVANCES,10.1063/1.5006506,mp-1448
Fe4MnSi3,4,5.0 T,300,table_only_1stcheck2812.txt,113,Revised magnetic phase diagram for FexMn5-xSi3 intermetallics,JOURNAL OF APPLIED PHYSICS,10.1063/1.1688219,mp-1221713
Dy2Ni7,7.3,50 kOe,,table_only_1stcheck2818.txt,37,"Successive magnetic transitions and low temperature magnetocaloric effect in RE2Ni7 (RE=Dy, Ho)",JOURNAL OF MAGNETISM AND MAGNETIC MATERIALS,10.1016/j.jmmm.2011.01.004,mp-865205
Ho2Ni7,2.5,50 kOe,,table_only_1stcheck2818.txt,210,"Successive magnetic transitions and low temperature magnetocaloric effect in RE2Ni7 (RE=Dy, Ho)",JOURNAL OF MAGNETISM AND MAGNETIC MATERIALS,10.1016/j.jmmm.2011.01.004,mp-1190300
NdAl2,1.18,30 kOe,77,table_only_1stcheck2820.txt,293,Low temperature crystal structure and magnetic properties of RAl2,JOURNAL OF APPLIED PHYSICS,10.1063/1.4859096,mp-400
PrAl2,3.15,30 kOe,32,table_only_1stcheck2820.txt,324,Low temperature crystal structure and magnetic properties of RAl2,JOURNAL OF APPLIED PHYSICS,10.1063/1.4859096,mp-1189
Ho5Si4,14.8,50 kOe,76,table_only_1stcheck2834.txt,224,Magnetic and magnetothermodynamic properties of Ho5Si4,JOURNAL OF APPLIED PHYSICS,10.1063/1.3365515,mp-542829
DyFeSi,4.8,nan T,70,table_only_1stcheck2879.txt,63,Large magnetocaloric effects of RFeSi (R = Tb and Dy) compounds for magnetic refrigeration in nitrogen and natural gas liquefaction,APPLIED PHYSICS LETTERS,10.1063/1.4832218,mp-22698
TbFeSi,5.3,nan T,110,table_only_1stcheck2879.txt,376,Large magnetocaloric effects of RFeSi (R = Tb and Dy) compounds for magnetic refrigeration in nitrogen and natural gas liquefaction,APPLIED PHYSICS LETTERS,10.1063/1.4832218,mp-21363
DyVO4,26,nan T,,table_only_1stcheck2891.txt,75,Giant magnetocaloric effect in antiferromagnetic DyVO4 compound,PHYSICA B-CONDENSED MATTER,10.1016/j.physb.2014.03.019,mp-18784
ErCoAl,18.5,30-70 kOe,16,table_only_1stcheck2911.txt,88,Large Magnetocaloric Effect and Magnetic Properties in ErCoAl,"20TH INTERNATIONAL CONFERENCE ON MAGNETISM, ICM 2015",10.1016/j.phpro.2015.12.145,mp-1225728
Dy2Ni2In,6.4,0-5 T,,table_only_1stcheck2922.txt,35,"Structural and cryogenic magnetic properties of RE2Ni2In (RE = Pr, Nd, Dy and Ho) compounds",DALTON TRANSACTIONS,10.1039/c9dt03245b,mp-1068319
Ho2Ni2In,11.5,0-5 T,,table_only_1stcheck2922.txt,209,"Structural and cryogenic magnetic properties of RE2Ni2In (RE = Pr, Nd, Dy and Ho) compounds",DALTON TRANSACTIONS,10.1039/c9dt03245b,mp-1068024
Nd2Ni2In,11.5,0-5 T,10.5,table_only_1stcheck2922.txt,287,"Structural and cryogenic magnetic properties of RE2Ni2In (RE = Pr, Nd, Dy and Ho) compounds",DALTON TRANSACTIONS,10.1039/c9dt03245b,mp-1079588
Pr2Ni2In,9.3,0-5 T,7.5,table_only_1stcheck2922.txt,319,"Structural and cryogenic magnetic properties of RE2Ni2In (RE = Pr, Nd, Dy and Ho) compounds",DALTON TRANSACTIONS,10.1039/c9dt03245b,mp-1080181
HoAgGa,16,5 T,7.2,table_only_1stcheck2926.txt,227,Magnetic properties and magnetocaloric effect of the HoAgGa compound,APPLIED PHYSICS LETTERS,10.1063/1.4826440,mp-1223950
Fe2Ta,0.26,7 T,36,table_only_1stcheck2930.txt,107,Magnetic and Magnetocaloric Properties in the Non-stoichiometric Fe2+xTa1-x (x=0-0.25) Alloys,JOURNAL OF SUPERCONDUCTIVITY AND NOVEL MAGNETISM,10.1007/s10948-022-06263-z,mp-568077
Gd2MgTiO6 DP,46.21,0-7 T,,table_only_1stcheck2964.txt,147,Magnetic properties and giant cryogenic magnetocaloric effect in B-site ordered antiferromagnetic Gd2MgTiO6 double perovskite oxide,ACTA MATERIALIA,10.1016/j.actamat.2022.117669,mp-560721
GdCoC2,28.4,0-5 T,15,table_only_1stcheck2967.txt,176,Magnetic properties and giant reversible magnetocaloric effect in GdCoC2,RSC ADVANCES,10.1039/c6ra16486b,mp-1018146
Dy2Co2Ga,7.5,7 T,55,table_only_1stcheck2969.txt,28,"Structure, magnetic and cryogenic magneto-caloric properties in intermetallic gallium compounds RE2Co2Ga (RE = Dy, Ho, Er, and Tm)",JOURNAL OF APPLIED PHYSICS,10.1063/1.5044578,mp-1206476
Er2Co2Ga,11.2,7 T,25.5,table_only_1stcheck2969.txt,78,"Structure, magnetic and cryogenic magneto-caloric properties in intermetallic gallium compounds RE2Co2Ga (RE = Dy, Ho, Er, and Tm)",JOURNAL OF APPLIED PHYSICS,10.1063/1.5044578,mp-1207017
Ho2Co2Ga,14.6,7 T,38.5,table_only_1stcheck2969.txt,205,"Structure, magnetic and cryogenic magneto-caloric properties in intermetallic gallium compounds RE2Co2Ga (RE = Dy, Ho, Er, and Tm)",JOURNAL OF APPLIED PHYSICS,10.1063/1.5044578,mp-1206810
Tm2Co2Ga,13.2,7 T,11.6,table_only_1stcheck2969.txt,388,"Structure, magnetic and cryogenic magneto-caloric properties in intermetallic gallium compounds RE2Co2Ga (RE = Dy, Ho, Er, and Tm)",JOURNAL OF APPLIED PHYSICS,10.1063/1.5044578,mp-1206838
GdZn,7,nan T,270,table_only_1stcheck2975.txt,198,Gd-Zn alloys as active magnetic regenerator materials for magnetic refrigeration,CRYOCOOLERS 10,,mp-2497
HoCuSi,33.1,0-5 T,,table_only_1stcheck2987.txt,233,Giant reversible magnetocaloric effect in metamagnetic HoCuSi compound,APPLIED PHYSICS LETTERS,10.1063/1.3386536,mp-4476
Mn3Sn2,28.2mJ/cm(3) K,5 T,257,table_only_1stcheck2991.txt,271,"Magnetic properties and magnetocaloric effect of, (Mn1-xNix)(3)Sn-2(x=0-0.5) compounds",JOURNAL OF APPLIED PHYSICS,10.1063/1.3062953,mp-600428
DyFeAl,8.3,7 T,129,table_only_1stcheck2997.txt,62,Study of the critical behaviour and magnetocaloric effect in DyFeAl,INTERMETALLICS,10.1016/j.intermet.2013.11.019,mp-1225347
GdVO4,49,60 kOe,,table_only_1stcheck3005.txt,317,Electronic structure and large magnetocaloric effect in GdVO4 nanocrystals,JOURNAL OF ALLOYS AND COMPOUNDS,10.1016/j.jallcom.2021.161002,mp-22024
GdCrO3,2.64,5 T,,table_only_1stcheck3006.txt,284,"Magnetocaloric, electronic, magnetic, optical and thermoelectric properties in antiferromagnetic semiconductor GdCrO3: Monte Carlo simulation and density functional theory",JOURNAL OF CRYSTAL GROWTH,10.1016/j.jcrysgro.2021.126509,mp-18331
SmMnO3,8,7 T,,table_only_1stcheck3042.txt,519,Magnetic State and Magnetocaloric Effect of SmMnO3,JOURNAL OF SUPERCONDUCTIVITY AND NOVEL MAGNETISM,10.1007/s10948-012-1727-6,mp-22203
DyCo2,7,2 T,,table_only_1stcheck3083.txt,83,"Heat flow measurements and the order of the magnetic transition in (Dy,Gd)Co-2 solid solutions",JOURNAL OF ALLOYS AND COMPOUNDS,10.1016/j.jallcom.2011.11.027,mp-2628
YMnO3,18.31,10 T,,table_only_1stcheck3090.txt,608,"Electronic, Magnetic, Electric and Magnetocaloric Properties of the Multiferroic Orthorhombic YMnO3",JOURNAL OF SUPERCONDUCTIVITY AND NOVEL MAGNETISM,10.1007/s10948-022-06217-5,mp-19227
Ho2Ni2Ga,9.6,0-70 kOe,,table_only_1stcheck3107.txt,337,Metamagnetic transition and magnetocaloric properties in antiferromagnetic Ho2Ni2Ga and Tm2Ni2Ga compounds,INTERMETALLICS,10.1016/j.intermet.2017.12.013,mp-1207237
Tm2Ni2Ga,4.3,0-70 kOe,,table_only_1stcheck3107.txt,587,Metamagnetic transition and magnetocaloric properties in antiferromagnetic Ho2Ni2Ga and Tm2Ni2Ga compounds,INTERMETALLICS,10.1016/j.intermet.2017.12.013,mp-1207025
TbRu2Si2,0.4J mol(-1) K-1,,4.7,table_only_1stcheck3122.txt,579,LOW-TEMPERATURE 2-DIMENSIONAL ORDER-DISORDER MAGNETIC TRANSITION IN TBRU2SI2 WITHIN A SQUARE-MODULATED MAGNETIC PHASE,PHYSICAL REVIEW B,10.1103/PhysRevB.52.12849,mp-3678
GdNi2,17,10 T,70,table_only_1stcheck3145.txt,304,Magnetocaloric effect in GdNi2 for cryogenic gas liquefaction studied in magnetic fields up to 50T,JOURNAL OF APPLIED PHYSICS,10.1063/5.0006281,mp-543019
ErCo2,38,0-5 T,,table_only_1stcheck3148.txt,142,Magnetocaloric effect in ErCo2 compound,CHINESE PHYSICS,,mp-537
PrCo2B2,9.6,7 T,18,table_only_1stcheck3158.txt,506,Magnetic properties and large reversible magnetocaloric effect in PrCo2B2 compound,JOURNAL OF APPLIED PHYSICS,10.1063/1.3173565,mp-4322
Ho2Au2In,15.8,7 T,21,table_only_1stcheck3160.txt,322,Magnetic properties and large magnetocaloric effect in Ho2Cu2In and Ho2Au2In compounds,JOURNAL OF MATERIALS SCIENCE,10.1007/s10853-016-9845-3,mp-1080710
Gd2NiMnO6,3.8,5 T,130,table_only_1stcheck3267.txt,246,"Structural, magnetic, and magnetocaloric properties of R2NiMnO6 (R = Eu, Gd, Tb)",SCIENTIFIC REPORTS,10.1038/s41598-021-99755-2,mp-1212655
Tb2NiMnO6,3.5,5 T,112,table_only_1stcheck3267.txt,541,"Structural, magnetic, and magnetocaloric properties of R2NiMnO6 (R = Eu, Gd, Tb)",SCIENTIFIC REPORTS,10.1038/s41598-021-99755-2,mp-573037
Gd,3.1,1 T,,table_only_1stcheck3273.txt,227,Magnetocaloric properties of LaFe13-x-yCoxSiy and commercial grade Gd,JOURNAL OF MAGNETISM AND MAGNETIC MATERIALS,10.1016/j.jmmm.2010.08.013,mp-155
Cr5Te8,2,70 kOe,220,table_only_1stcheck3285.txt,43,Anisotropic magnetic properties and critical behaviour studies of trigonal Cr5Te8 single crystal,JOURNAL OF MAGNETISM AND MAGNETIC MATERIALS,10.1016/j.jmmm.2019.02.082,mp-1213750
HoGa,14.9,5 T,,table_only_1stcheck3295.txt,388,Magnetic properties and magnetocaloric effect in TmGa and HoGa single crystals,SOLID STATE COMMUNICATIONS,10.1016/j.ssc.2012.12.028,mp-1018073
TmGa,26.1,5 T,15,table_only_1stcheck3295.txt,598,Magnetic properties and magnetocaloric effect in TmGa and HoGa single crystals,SOLID STATE COMMUNICATIONS,10.1016/j.ssc.2012.12.028,mp-1065301
CrCl3,19,7 T,,table_only_1stcheck3298.txt,46,Magnetic and magnetocaloric properties of layered van der Waals CrCl3,APPLIED PHYSICS LETTERS,10.1063/5.0019985,mp-27630
Er2O3,15.02,5 T,,table_only_1stcheck3305.txt,125,Large magnetocaloric effect in Er2O3 compounds at cryogenic temperature,JOURNAL OF RARE EARTHS,10.1016/j.jre.2020.09.020,mp-679
DyCrO3,21,7 T,,table_only_1stcheck3306.txt,90,Structural and magnetic properties of DyCrO3,AIP ADVANCES,10.1063/9.0000337,mp-19381
GdCrO3,57.5,14 T,,table_only_1stcheck3309.txt,285,Enhanced magnetocaloric effect and magnetic phase diagrams of single-crystal GdCrO2,PHYSICAL REVIEW B,10.1103/PhysRevB.102.144425,mp-18331
Ho5Sn3,9.5,nan kOe,,table_only_1stcheck3352.txt,360,Competing magnetic interactions and magnetocaloric effect in Ho5Sn3,JOURNAL OF PHYSICS-CONDENSED MATTER,10.1088/1361-648X/ac2cf1,mp-30735
TbScGe,1.6,2 T,250,table_only_1stcheck3356.txt,580,Synthesis and magnetic properties of the ternary germanide TbScGe,JOURNAL OF ALLOYS AND COMPOUNDS,10.1016/j.jallcom.2013.02.002,mp-4395
EuAuGe,10.1,7T,33,table_only_1stcheck3387.txt,177,Reversible Table-Like Magnetocaloric Effect in EuAuGe Compound,JOURNAL OF SUPERCONDUCTIVITY AND NOVEL MAGNETISM,10.1007/s10948-016-3519-x,mp-9293
NdCu2Ge2,5.04,7 T,,table_only_1stcheck3391.txt,469,Structural and Cryogenic Magnetic Properties of the Ternary RECu2Ge2 (RE = Pr and Nd) Compounds,JOURNAL OF ELECTRONIC MATERIALS,10.1007/s11664-022-09808-z,mp-3177
PrCu2Ge2,5.36,7 T,,table_only_1stcheck3391.txt,507,Structural and Cryogenic Magnetic Properties of the Ternary RECu2Ge2 (RE = Pr and Nd) Compounds,JOURNAL OF ELECTRONIC MATERIALS,10.1007/s11664-022-09808-z,mp-4924
NaGdS2,54,5.0 T,,table_only_1stcheck3395.txt,460,NaGdS2: A Promising Sulfide for Cryogenic Magnetic Cooling,CHEMISTRY OF MATERIALS,10.1021/acs.chemmater.1c04105,mp-8260
Mn3GaC,13.41,5.0 T,249,table_only_1stcheck3400.txt,434,"Structural, electronic, magnetic, and magnetocaloric properties in metallic antiperovskite compound Mn3GaC",MATERIALS RESEARCH BULLETIN,10.1016/j.materresbull.2017.10.029,mp-20164
DyNi,19,60 kOe,59,table_only_1stcheck3423.txt,99,Magnetocaloric effect in the intermetallic compound DyNi,SOLID STATE COMMUNICATIONS,10.1016/j.ssc.2005.01.047,mp-2738
HoNiGe3,13.9,nan kOe,,table_only_1stcheck3446.txt,404,Anisotropic magnetocaloric effect and magnetoresistance in antiferromagnetic HoNiGe3 single crystal,INTERMETALLICS,10.1016/j.intermet.2021.107307,mp-1079921
ErMn2Si2,25.2,5 T,,table_only_1stcheck3468.txt,154,Giant reversible magnetocaloric effect in ErMn2Si2 compound with a second order magnetic phase transition,APPLIED PHYSICS LETTERS,10.1063/1.4704155,mp-4729
Mn5Ge3,4.92,30 kOe,,table_only_1stcheck3479.txt,444,Magnetocaloric effect and transition order of Mn5Ge3 ribbons,JOURNAL OF MAGNETISM AND MAGNETIC MATERIALS,10.1016/j.jmmm.2012.07.031,mp-617291
NdMnO3,3.82,nan kOe,,table_only_1stcheck3495.txt,476,"Magnetization reversal, critical behavior, and magnetocaloric effect in NdMnO3: The role of magnetic ordering of Nd and Mn moments",JOURNAL OF APPLIED PHYSICS,10.1063/5.0124002,mp-20852
SmCo2,3.61,1.5 T,220,table_only_1stcheck3503.txt,517,Magnetocaloric effect in Sm-Co2-xFex alloys,JOURNAL OF APPLIED PHYSICS,10.1063/1.3679392,mp-336
CdCr2S4,7.04,5 T,87,table_only_1stcheck3515.txt,19,Large magnetocaloric effect in spinel CdCr2S4,APPLIED PHYSICS LETTERS,10.1063/1.2751576,mp-4338
Co2CrAl,2.55,5 T,328.5,table_only_1stcheck3521.txt,28,Critical behavior and magnetocaloric effect in Co50-xNixCr25Al25 (x=0 and 5) full Heusler alloy system,JOURNAL OF ALLOYS AND COMPOUNDS,10.1016/j.jallcom.2015.05.074,mp-10883
ErCoSi2,7.1,0-50 kOe,,table_only_1stcheck3550.txt,146,"Structural, magnetic properties and magneto-caloric performances in the antiferromagnetic RECoSi2 (RE = Er and Tm) compounds",JOURNAL OF ALLOYS AND COMPOUNDS,10.1016/j.jallcom.2020.156016,mp-3128
TmCoSi2,8.7,0-50 kOe,,table_only_1stcheck3550.txt,593,"Structural, magnetic properties and magneto-caloric performances in the antiferromagnetic RECoSi2 (RE = Er and Tm) compounds",JOURNAL OF ALLOYS AND COMPOUNDS,10.1016/j.jallcom.2020.156016,mp-1025408
ErCr2Si2,24.1,2 T,,table_only_1stcheck3553.txt,147,Low-field giant reversible magnetocaloric effect in intermetallic compound ErCr2Si2,SCRIPTA MATERIALIA,10.1016/j.scriptamat.2012.04.028,mp-12082
ErCoC2,17.2,0-5 T,14,table_only_1stcheck3561.txt,145,Large reversible magnetocaloric effect in the RECoC2 (RE = Ho and Er) compounds,INTERMETALLICS,10.1016/j.intermet.2017.02.006,mp-13501
HoCoC2,15.6,0-5 T,11,table_only_1stcheck3561.txt,374,Large reversible magnetocaloric effect in the RECoC2 (RE = Ho and Er) compounds,INTERMETALLICS,10.1016/j.intermet.2017.02.006,mp-9241
Dy2Co2Al,10.4,0-5 T,62,table_only_1stcheck3562.txt,54,"Investigation of the crystal structure and cryogenic magnetic properties of RE2T2Al (RE = Dy, Ho, Er, and Tm; T = Co and Ni) compounds",JOURNAL OF APPLIED PHYSICS,10.1063/1.5048696,mp-13431
Er2Ni2Al,16.2,0-5 T,12.5,table_only_1stcheck3562.txt,122,"Investigation of the crystal structure and cryogenic magnetic properties of RE2T2Al (RE = Dy, Ho, Er, and Tm; T = Co and Ni) compounds",JOURNAL OF APPLIED PHYSICS,10.1063/1.5048696,mp-1068244
Ho2Ni2Al,6,0-5 T,19,table_only_1stcheck3562.txt,336,"Investigation of the crystal structure and cryogenic magnetic properties of RE2T2Al (RE = Dy, Ho, Er, and Tm; T = Co and Ni) compounds",JOURNAL OF APPLIED PHYSICS,10.1063/1.5048696,mp-1069801
Ho5Ge4,27,140 kOe,,table_only_1stcheck3566.txt,351,Metamagnetism-enhanced magnetocaloric effect in the rare earth intermetallic compound Ho5Ge4,JOURNAL OF MAGNETISM AND MAGNETIC MATERIALS,10.1016/j.jmmm.2016.03.039,mp-1196008
CrSbSe3,2.2,4.5 T,71,table_only_1stcheck3574.txt,49,Origin of Anisotropic Magnetic Properties in the Ferromagnetic Semiconductor CrSbSe3 with a Pseudo-One-Dimensional Structure,JOURNAL OF PHYSICAL CHEMISTRY C,10.1021/acs.jpcc.0c02101,mp-15236
AlFe2B2,6.95,5 T,,table_only_1stcheck3582.txt,4,Magnetic properties of pure AlFe2B2 formed through annealing followed by acid-treatment,CURRENT APPLIED PHYSICS,10.1016/j.cap.2019.05.004,mp-3805
Gd2In,3.25,3.0 T,194,table_only_1stcheck3583.txt,245,Magnetic and magnetocaloric properties of as-cast Gd2In,LETTERS ON MATERIALS,10.22226/2410-3535-2021-1-104-108,mp-638079
